Repository: tnandeesh/Oppty-Nandeesh

Basic Git Commands
Git is your code time machine. It tracks every change, enables team collaboration without
conflicts, and lets you undo mistakes. These commands help manage source code versions
like a professional developer.
1. git init
Initializes a new Git repository in the current directory.
Example: git init
2. git clone
Copies a remote repository to the local machine.
Example: git clone https://github.com/user/repo.git
3. git status
Displays the state of the working directory and staging area.
Example: git status
4. git add
Adds changes to the staging area.
Example: git add file.txt
5. git commit
Records changes to the repository.
Example: git commit -m "Initial commit"
6. git config

File: Practice-xml/14-04-2026/Lecture-Note-on-Civil-Engineering-Materials-and-Construction-Dr.-S-K-Panigrahi.xml (part 1 of 10)
<?xml version="1.0" encoding="UTF-8"?>
<book>
<front>
<lecture_note>
<title>
<main_title>CIVIL ENGINEERING MATERIALS AND CONSTRUCTION</main_title>
<subtitle>LECTURE NOTE ON</subtitle>
</title>
<course_info>
<course_code>BCE03002</course_code>
<credits>3.0.0 (CR 03)</credits>
<semester>Third Semester</semester>
<degree>B Tech</degree>
<department>Civil Engineering</department>
</course_info>
<author_info>
<name>Dr. S K Panigrahi</name>
<position>Associate Professor</position>
<department>Deptt. of Civil Engg</department>
<institution>VSSUT BURLA</institution>
</author_info>
</lecture_note>
<syllabus>
<course_title><bold><italic>Civil Engineering Materials and Constructions (BCE03002)</italic></bold></course_title>
    
<module number="I">
<title><bold>Basic Building Materials I</bold></title>
<content><italic>Aggregate: Classification, Physical and mechanical properties, soundness, alkali-aggregate reaction...</italic></content>
</module>

<module number="II">
<title><bold>Module-II</bold></title>
<content><italic>Mortar: Types and tests on mortars. Concrete: Production, mix proportions and grades of concrete...</italic></content>
</module>

<module number="III">
<title><bold>Basic Building Materials II</bold></title>
<content><italic>Building stone: classifications, properties and structural requirements; Wood and Wood products...</italic></content>
</module>

<module number="IV">
<title><bold>Basic Building Constructions</bold></title>
<content><italic>Foundation: purpose, types of foundation- shallow, deep, pile, raft, grillage foundation...</italic></content>
</module>

<module number="V">
<title><bold>Finishing, Services and Special constructions</bold></title>
<content><italic>Wall Finishes: Plastering, pointing, distempering and painting; Vertical communication: Stairs...</italic></content>
</module>

<references>
<book><bold>1. A Text-Book of Building Construction</bold>, <italic>S.P.Bindra and S.P.Arora</italic>, Dhanpat Rai Publications</book>
<book><bold>2. Building Materials and Construction</bold>, <italic>Jena and Sahu</italic>, Mc. Graw Hill</book>
</references>
</syllabus>
</front>
<book-part book-part-type="module1" id="chapter1">
<book-part-meta>
<title-group>
<label>1. </label>
<title>AGGREGATE:</title>
</title-group>
</book-part-meta>
<body>
<p role="noindent"><italic>Classification, Physical and mechanical properties, soundness, alkali-aggregate reaction, thermal properties of aggregate</italic></p>


<sec id="intro_text">
<p role="noindent">Aggregates are the important constituents of the concrete which give body to the concrete and also reduce shrinkage. Aggregates occupy <font color="#FF0000">70 to 80%</font> of total volume of concrete. So, we can say that one should know definitely about the aggregates in depth to study more about concrete.</p>
</sec>

<sec id="shape_and_size">
<p role="noindent"><bold>Classification of Aggregates as per Shape and Size:</bold></p>
<p role="noindent">Aggregates are classified based on so many considerations, but here we are going to discuss about their shape and size classifications in detail.</p>
</sec>

<sec id="shape_classification">
<p role="noindent">i <bold>Classification of Aggregates Based on Shape:</bold></p>
<p role="indent">We know that aggregate is derived from naturally occurring rocks by blasting or crushing etc., so, it is difficult to attain required shape of aggregate. But, the shape of aggregate will affect the workability of concrete. So, we should take care about the shape of aggregate. This care is not only applicable to parent rock but also to the crushing machine used.</p>
<p role="noindent">Aggregates are <bold>classified according to shape</bold> into the following types</p>
<ul>
<li>Rounded aggregates</li>
<li>Irregular or partly rounded aggregates</li>
<li>Angular aggregates</li>
<li>Flaky aggregates</li>
<li>Elongated aggregates</li>
<li>Flaky and elongated aggregates</li>
</ul>
</sec>

<sec id="rounded_aggregate">
<p role="noindent"><bold>Rounded Aggregate:</bold></p>
<p role="noindent">The rounded aggregates are completely shaped by <bold>attrition</bold> (the resistance of a granular material to wear) and available in the form of seashore gravel. Rounded aggregates result in the <bold>minimum percentage of voids (32 – 33%)</bold> hence gives <bold>more workability.</bold> They require a <bold>lesser amount of water-cement ratio.</bold> They are <bold>not</bold> considered for <bold>high-strength</bold> concrete because of <bold>poor interlocking</bold> behavior and <bold>weak bond strength.</bold></p>
</sec>

<sec id="irregular_aggregate">
<title>Irregular Aggregates:</title>
<p role="noindent"><bold>Irregular Aggregates:</bold></p>
<p role="noindent">The irregular or partly rounded aggregates are partly shaped by attrition and these are available in the form of <bold>pit sands and gravel.</bold> Irregular aggregates may result <bold>35- 37% of voids.</bold> These will give <bold>lesser workability</bold> when compared to rounded aggregates. The <bold>bond strength is slightly higher</bold> than rounded aggregates but <bold>not</bold> as <bold>required for high strength concrete.</bold></p>
</sec>

<target target-type="page" id="page_4">4</target>
<sec id="angular_aggregate">
<title>Angular Aggregates:</title>
<p role="noindent"><bold>Angular Aggregates:</bold></p>
<p role="noindent">The angular aggregates consist <bold>well defined edges</bold> formed at the intersection of roughly planar surfaces and these are obtained by <bold>crushing the rocks.</bold> Angular aggregates result <bold>maximum percentage of voids (<font color="#FF0000">38-45%</font>)</bold> hence gives <bold>less workability.</bold> They give <bold>10-20% more compressive strength</bold> due to development of <bold>stronger aggregate-mortar bond.</bold> So, these are useful in <bold>high strength concrete manufacturing.</bold></p>
</sec>

<sec id="flaky_aggregate">
<title>Flaky Aggregates:</title>
<p role="noindent"><bold>Flaky Aggregates:</bold></p>
<p role="noindent">When the <bold>aggregate thickness is small</bold> when compared with <bold>width and length</bold> of that aggregate it is said to be <bold>flaky aggregate,</bold> or on the other, when the least dimension of aggregate is less than the 60% of its mean dimension then it is said to be flaky aggregate.</p>
</sec>

<sec id="elongated_aggregate">
<title>Elongated Aggregates:</title>
<p role="noindent"><bold>Elongated Aggregates:</bold></p>
<p role="noindent">When the <bold>length of aggregate is larger</bold> than the other two dimensions then it is called elongated aggregate or the length of aggregate is greater than <font color="#0000FF">180%</font> of its mean dimension.</p>
</sec>
<target target-type="page" id="page_5">5</target>

<sec id="flaky_and_elongated_aggregate">
<title>Flaky and Elongated Aggregates:</title>
<p role="noindent"><bold>Flaky and Elongated Aggregates:</bold></p>
<p role="noindent">When the aggregate <bold>length is larger than its width and width is larger than its thickness</bold> then it is said to be flaky and elongated aggregates. The above 3 types of aggregates are <bold>not suitable for concrete mixing.</bold> These are generally obtained from the <bold>poorly crushed rocks.</bold></p>
</sec>

<sec id="classification_by_size">
<title>Classification of Aggregates Based on Size:</title>
<p role="noindent">ii) <bold>Classification of Aggregates Based on Size:</bold></p>
<p role="noindent">Aggregates are available in nature in different sizes. The size of aggregate used may be related to the <bold>mix proportions, type of work</bold> etc. The size distribution of aggregates is called <bold>grading of aggregates.</bold> Following are the classification of aggregates based on size:</p>
<p role="noindent">Aggregates are classified into <bold><font color="#000000">2 types</font></bold> according to size</p>
<ul>
<li>Fine aggregate</li>
<li>Coarse aggregate</li>
</ul>
</sec>

<sec id="fine_aggregate">
<title>Fine Aggregate:</title>
<p role="noindent"><bold>Fine Aggregate:</bold></p>
<p role="noindent">When the aggregate is sieved through a <bold>4.75mm sieve,</bold> the aggregate passed through it called <bold>fine aggregate.</bold> Natural sand is generally used as fine aggregate, silt and clay also come under this category. The <bold>soft deposit</bold> consisting of sand, silt, and clay is termed as <bold>loam.</bold> The purpose of the fine aggregate is to <bold>fill the voids in the coarse aggregate</bold> and to act as a <bold>workability agent.</bold></p>
</sec>
<table>
<header>
<entry><bold>Fine aggregate</bold></entry>
<entry><bold>Size variation (mm)</bold></entry>
</header>
<row>
<entry>Coarse Sand</entry>
<entry>2.0mm – 0.5mm</entry>
</row>
<row>
<entry>Medium sand</entry>
<entry>0.5mm – 0.25mm</entry>
</row>
<row>
<entry>Fine sand</entry>
<entry>0.25mm – 0.06mm</entry>
</row>
<row>
<entry>Silt</entry>
<entry>0.06mm – 0.002mm</entry>
</row>
<row>
<entry>Clay</entry>
<entry><font color="#000000">&lt;0.002</font></entry>
</row>
</table>

<target target-type="page" id="page_6">6</target>

<sec id="coarse_aggregate_details">
<title>Coarse Aggregate:</title>
<p role="noindent"><bold>Coarse Aggregate:</bold></p>
<p role="noindent">When the aggregate is sieved through <bold>4.75mm sieve</bold>, the <bold>aggregate retained</bold> is called <bold>coarse aggregate.</bold> Gravel, cobble and boulders come under this category. The maximum size aggregate used may be dependent upon some conditions. In general, <bold>40mm size aggregate</bold> used for <bold>normal strengths</bold>, and <bold>20mm size</bold> is used for <bold>high strength concrete.</bold> The size range of various coarse aggregates given below.</p>

<table>
<header>
<entry><bold>Coarse aggregate</bold></entry>
<entry><bold>Size variation (mm)</bold></entry>
</header>
<row>
<entry>Fine gravel</entry>
<entry>4mm – 8mm</entry>
</row>
<row>
<entry>Medium gravel</entry>
<entry>8mm – 16mm</entry>
</row>
<row>
<entry>Coarse gravel</entry>
<entry>16mm – 64mm</entry>
</row>
<row>
<entry>Cobbles</entry>
<entry>64mm – 256mm</entry>
</row>
<row>
<entry>Boulders</entry>
<entry><font color="#000000">>256mm</font></entry>
</row>
</table>
</sec>


<sec id="physical_properties">
<title>1.1 Physical Prosperities of Aggregate:</title>
<p role="noindent"><bold>1.1.1 <bold>Grading:</bold></bold></p>
<ul>
<li>Grading is the <bold>particle-size distribution</bold> of an aggregate as determined by a <bold>sieve analysis</bold> using wire mesh sieves with square openings.</li>
</ul>
<p role="indent">As per <bold>IS:2386(Part-1)</bold>:</p>
<ul>
<li><bold>Fine aggregate:</bold> <italic>6 standard sieves with openings from 150 μm to 4.75 mm. (150 μm, 300 μm, 600 μm, 1.18mm, 2.36mm, 4.75mm)</italic></li>

<target target-type="page" id="page_7">7</target>

<li><bold>Coarse aggregate:</bold> <italic>5 sieves with openings from 4.75mm to 80mm. (4.75mm, 10mm, 12.5mm, 20mm, 40mm)</italic></li>
</ul>
</sec>

<sec id="grading_limits">
<title>Grading Limit for Single Sized Course Aggregates:</title>
<p role="noindent">(Based on Clause 4.1 and 4.2 of <bold>IS: 383- 1970</bold>)</p>
<table>
<header>
<entry><bold>IS Sieve</bold></entry>
<entry><bold>Percentage passing for single sized aggregates of nominal size (mm)</bold></entry>
</header>
<row>
<entry>--</entry>
<entry>63 mm</entry>
<entry>40 mm</entry>
<entry>20 mm</entry>
<entry>16 mm</entry>
<entry>12.5 mm</entry>
<entry>10 mm</entry>
</row>
<row>
<entry>80 mm</entry>
<entry>100</entry>
<entry>-</entry>
<entry>-</entry>
<entry>-</entry>
<entry>-</entry>
<entry>-</entry>
</row>
<row>
<entry>63 mm</entry>
<entry>85 - 100</entry>
<entry>100</entry>
<entry>-</entry>
<entry>-</entry>
<entry>-</entry>
<entry>-</entry>
</row>
<row>
<entry>40 mm</entry>
<entry>0 - 30</entry>
<entry>85 - 100</entry>
<entry>100</entry>
<entry>-</entry>
<entry>-</entry>
<entry>-</entry>
</row>
<row>
<entry>20 mm</entry>
<entry>0 - 5</entry>
<entry>0 - 20</entry>
<entry>85 - 100</entry>
<entry>100</entry>
<entry>-</entry>
<entry>-</entry>
</row>
<row>
<entry>10 mm</entry>
<entry>0 - 5</entry>
<entry>0 - 5</entry>
<entry>0 - 20</entry>
<entry>0 - 30</entry>
<entry>0 - 45</entry>
<entry>85 - 100</entry>
</row>
<row>
<entry>4.75 mm</entry>
<entry>-</entry>
<entry>-</entry>
<entry>0 - 5</entry>
<entry>0 - 5</entry>
<entry>0 - 10</entry>
<entry>0 - 20</entry>
</row>
</table>
</sec>

<target target-type="page" id="page_8">8</target>

<sec id="grading_limits_fine">
<title>Grading Limits for Fine Aggregates:</title>
<p role="noindent">(Based on Clause 4.3 of <bold>IS: 383 - 1970</bold>)</p>
<table>
<header>
<entry><bold>IS Sieve Designation</bold></entry>
<entry><bold>Percentage Passing: Grading Zone I</bold></entry>
<entry><bold>Percentage Passing: Grading Zone II</bold></entry>
<entry><bold>Percentage Passing: Grading Zone III</bold></entry>
<entry><bold>Percentage Passing: Grading Zone IV</bold></entry>
</header>
<row>
<entry>10 mm</entry>
<entry>100</entry>
<entry>100</entry>
<entry>100</entry>
<entry>100</entry>
</row>
<row>
<entry>4.75 mm</entry>
<entry>90 – 100</entry>
<entry>90 – 100</entry>
<entry>90 – 100</entry>
<entry>95 – 100</entry>
</row>
<row>
<entry>2.36 mm</entry>
<entry>60 – 95</entry>
<entry>75 – 100</entry>
<entry>85 – 100</entry>
<entry>95 – 100</entry>
</row>
<row>
<entry>1.18 mm</entry>
<entry>30 – 70</entry>
<entry>55 – 90</entry>
<entry>75 – 100</entry>
<entry>90 – 100</entry>
</row>
<row>
<entry>600 microns</entry>
<entry>15 – 34</entry>
<entry>35 – 59</entry>
<entry>60 – 79</entry>
<entry>80 – 100</entry>
</row>
<row>
<entry>300 microns</entry>
<entry>5 – 20</entry>
<entry>8 – 30</entry>
<entry>12 – 40</entry>
<entry>15 – 50</entry>
</row>
<row>
<entry>150 microns</entry>
<entry>0 – 10</entry>
<entry>0 – 10</entry>
<entry>0 – 10</entry>
<entry>0 – 15</entry>
</row>
</table>
</sec>

<sec id="fineness_modulus">
<title>1.1.2 Fineness Modulus:</title>
<ul>
<li>The <bold>results of aggregate sieve analysis</bold> is expressed by a <bold>number</bold> called <bold>Fineness Modulus.</bold> Obtained by adding the <bold>sum of the cumulative percentages by mass of a sample aggregate retained on each of a specified series of sieves and dividing the sum by 100.</bold></li>
<li>The following limits may be taken as guidance:</li>
<li>Fine sand: Fineness Modulus: <font color="#0000FF">2.2 - 2.6</font></li>
<li>Medium sand: F.M.: <font color="#0000FF">2.6 - 2.9</font></li>
<li>Coarse sand: F.M.: <font color="#0000FF">2.9 - 3.2</font></li>
<li>A sand having a fineness modulus <bold>more than 3.2</bold> will be <bold>unsuitable</bold> for making satisfactory concrete.</li>
</ul>
</sec>

<sec id="flakiness_index">
<title>1.1.3 Flakiness Index:</title>
<ul>
<li>The flakiness index of aggregate is the <bold>percentage by weight</bold> of particles in it whose <bold>least dimension</bold> (thickness) is less than <bold>three-fifths of their mean dimension.</bold></li>
<li>The test is <bold>not applicable</bold> to sizes <bold>smaller than 6.3 mm.</bold></li>
<li>The flakiness index is taken as the total weight of the material passing the various thickness gauges expressed as a percentage of the total weight of the sample taken.</li>
<li>The below table shows the standard dimensions of thickness and length gauges.</li>
        
<target target-type="page" id="page_9">9</target>

<li>The flakiness index of aggregate is the percentage by weight of particles in it whose least dimension (thickness) is less than three-fifths of their mean dimension</li>
</ul>
</sec>

<sec id="mechanical_properties">
<title>1.2 Mechanical Properties of Aggregate</title>
<ul>
<li>Property # 1. <bold>Toughness:</bold></li>
<li>Property # 2. <bold>Hardness:</bold></li>
<li>Property # 3. <bold>Specific Gravity:</bold></li>
<li>Property # 4. <bold>Porosity and Absorption of Water by Aggregate:</bold></li>
<li>Property # 5. <bold>Bulking of Sand:</bold></li>
</ul>
</sec>

<sec id="toughness_definition">
<title>1.2.1 Toughness:</title>
<p role="noindent"><italic><bold>Toughness:</bold></italic> It is defined as the <bold>resistance of aggregate to failure by impact.</bold> The impact value of bulk aggregate can be determined as per <bold>I.S. 2386, 1963.</bold></p>
<p role="noindent"><italic><bold>Procedure:</bold></italic> The aggregate shall be taken as in the case of crushing strength value test i.e., the aggregate should pass through <bold>12.5 mm I.S. sieve</bold> and retained on <bold>10 mm I.S. sieve.</bold> It should be oven dried at <font color="#A52A2A">100°C to 110°C</font> for four hours and then air cooled before test.</p>
<p role="noindent">Now the prepared aggregate is filled upto 1/3rd height of the cylindrical cup of the equipment. The diameter and depth of the cup are <bold>102 mm and 50 mm</bold> respectively. After filling the cup upto 1/3rd of its height, the aggregate is tamped with <bold>25 strokes</bold> of the rounded end of the tamping rod.</p>
<p role="noindent">After this operation the cup shall be further filled upto 2/3rd of its height and a further tamping of 25 strokes given. The cup finally shall be filled to over flowing and tamped with 25 strokes and surplus aggregate removed and the weight of aggregate noted. The value of weight will be useful to repeat the experiment.</p>
<p role="noindent">Now the hammer of the equipment weighting <bold>14.0 kg or 13.5 kg</bold> is raised till its lower face is <bold>380 mm</bold> above the upper surface of the aggregate and, allowed to fall freely on the aggregate and the process is repeated for <bold>15 times.</bold></p>

<target target-type="page" id="page_10">10</target>

<p role="noindent">The crushed aggregate is now removed from the cup and sieved through <bold>2.36 mm I.S. sieve.</bold> The fraction passing through the sieve is weighed accurately.</p>
<p role="noindent">Let the weight of oven dry sample in the cup = <bold>W kg.</bold></p>
<p role="noindent">Weight of aggregate passing 2.36 mm sieve = <bold>W₁ kg.</bold></p>
<p role="noindent"><bold>Then impact value = [(W₁/W) x 100]</bold></p>
</sec>

<sec id="hardness_definition">
<title>1.2.2 Hardness:</title>
<p role="noindent"><bold>1.2.2 Hardness:</bold></p>
<p role="noindent">It is defined as the <bold>resistance to wear by abrasion</bold>, and the aggregate abrasion value is defined as the <bold>percentage loss in weight</bold> on abrasion.</p>
</sec>

<sec id="deval_attrition_test">
<title>Deval Attrition Test:</title>
<p role="noindent"><bold><italic>Deval Attrition Test:</italic></bold></p>
<p role="noindent">This test has been covered by <bold>IS 2386 Part (IV)-1963</bold>. In this test particles of known weight are subjected to wear in an iron cylinder rotated <bold>10,000 (ten thousand) times</bold> at the rate of <bold>30 to 33 revolutions per minute</bold>. After the specified revolution of the cylinder the material is taken out and sieved on <bold>1.7 mm sieve</bold> and the percentage of material finer than 1.7mm is determined. This percentage is taken as the attrition value of the aggregate. The attrition value of about <bold>7 to 8</bold> usually is considered as permissible.</p>
</sec>

<sec id="dorry_abrasion_test">
<title>Dorry Abrasion Test:</title>
<p role="noindent"><bold><italic>Dorry Abrasion Test:</italic></bold></p>
<p role="noindent">This test has <bold>not been covered by Indian standard</bold> specifications. In this test a cylindrical specimen having its diameter and height of <bold>25 cm</bold> is subjected to abrasion against a rotating metal disk sprinkled with quartz sand. The loss in weight of the cylinder after <bold>1000 (one thousand)</bold> revolutions is determined.</p>
<p role="indent">Then the hardness of rock sample is expressed by an empirical relation as follows:</p>
<p role="indent">Hardness or sample = <font color="#0000FF">20 – Loss in weight in grams/3</font></p>
<p role="noindent">For good rock this value should not be less the <bold>17</bold>. The rock having this value of <bold>14</bold> is considered poor.</p>
</sec>

<sec id="los_angeles_test">
<title>Los-Angeles Test:</title>
<p role="noindent"><bold><italic>Los-Angeles Test:</italic></bold></p>
<p role="noindent">This test has been covered by <bold>IS 2386 (Part-IV) 1963</bold>. In this test, aggregate of the specified grading is placed in a cylindrical drum of inside length and diameter of <bold>500 mm</bold> and <bold>700 mm</bold> respectively. This cylinder is mounted horizontally on stub shafts. For <bold>abrasive charge</bold>, steel balls or cast-iron balls of approximately <bold>48 mm diameter</bold> and each weighting <bold>390 grams to 445 gram</bold> are used. The <bold>numbers of balls used vary from 6 to 12</bold> depending upon the grading of the aggregate. For <bold>10 mm size aggregate 6 balls</bold> are used and for aggregates <bold>bigger than 20 mm size usually 12 balls</bold> are used.</p>
</sec>

<target target-type="page" id="page_11">11</target>


<sec id="los_angeles_procedure">
<title>PROCEDURE:</title>
<p role="noindent"><bold>PROCEDURE:</bold> For the conduct of test, the sample and the abrasive charge are placed in the Los-Angeles testing machine and it is rotated at a speed of <italic>20 to 33 revolutions per minute</italic>. For aggregates up to 40 mm size the machine is rotated for 500 revolutions and for bigger size aggregate 1000 revolutions. The charge is taken out from the machine and sieved on <bold>1.7 mm sieve</bold>.</p>
<p role="noindent">Let the weight of oven dry sample put in the drum = <bold>W Kg</bold>.</p>
<p role="noindent">Weight of aggregate passing through 1.7 sieve = <bold>W₁ Kg</bold>.</p>
<p role="noindent">Then <bold>abrasion value = [(W₁/W) x 100]</bold></p>
<p role="noindent">The abrasion value should <bold>not be more than 30%</bold> for wearing surfaces and <bold>not more than 50%</bold> for concrete used for other than wearing surface. The results of Los Angeles test show good correlation not only the actual wear of aggregate when used in concrete, but also with the compression and flexural strength of concrete made with the given aggregate.</p>
</sec>

<sec id="specific_gravity">
<title>1.2.3 Specific Gravity and Water Absorption:</title>
<p role="noindent">The specific gravity of a substance is the <bold>ratio of the weight of unit volume</bold> of the substance to the <bold>unit volume of water</bold> at the stated temperature. In concrete making, aggregates generally contain pores both <bold>permeable</bold> and <bold>impermeable</bold> hence the term specific gravity has to be defined carefully. Actually, there are several types of specific gravity. In concrete technology specific gravity is used for the calculation of quantities of ingredients. Usually, the specific gravity of most aggregates varies between <bold>2.6 and 2.8.</bold></p>
    
<p role="noindent">Specific gravity of certain materials as per concrete hand book CA-1 Bombay may be assumed as shown in Table 4.9.</p>

<table id="table_4_9">
<header>
<entry><bold>Table 4.9. Specific gravity of cement and aggregate</bold></entry>
</header>
<header>
<entry><italic>Material</italic></entry>
<entry><italic>Specific gravity</italic></entry>
</header>
<row>
<entry>Cement</entry>
<entry>3.15</entry>
</row>
<row>
<entry>Average sand</entry>
<entry>2.00</entry>
</row>
<row>
<entry>Granite</entry>
<entry>2.80</entry>
</row>
<row>
<entry>Gravel</entry>
<entry>2.66</entry>
</row>
<row>
<entry>Sand</entry>
<entry>2.65</entry>
</row>
</table>
</sec>

<sec id="absolute_specific_gravity">
<title>Absolute Specific Gravity:</title>
<p role="noindent"><bold>Absolute Specific Gravity:</bold></p>
<p role="noindent">It can be defined as the ratio of the <bold>weight of the solid</bold>, referred to vacuum, to the <bold>weight of an equal volume of gas free distilled water</bold> both taken at the standard or a stated temperature, usually it is not required in concrete technology. Actually, the <bold>absolute specific gravity</bold> and particle density refer to the <bold>volume of solid material excluding all pores</bold>, while <bold>apparent specific gravity</bold> and apparent particle density refer to the <bold>volume of solid material including impermeable pores</bold>, but <bold><italic>not the capillary pores.</italic></bold> In concrete technology apparent specific gravity is required.</p>
</sec>

<target target-type="page" id="page_12">12</target>

<sec id="apparent_specific_gravity">
<title>Apparent Specific Gravity:</title>
<p role="noindent">It can be defined as the <bold>ratio of the weight of the aggregate</bold> <italic>dried in an oven at 100°C to 110°C for 24 hours</italic> to the <bold>weight of water</bold> occupying a volume equal to that of the solid <bold>including the impermeable pores.</bold> This can be determined by using <bold>pycno-meter</bold> for solids less than 10 mm in size i.e., sand.</p>
</sec>

<sec id="bulk_specific_gravity">
<title>Bulk Specific Gravity:</title>
<p role="noindent">It can be defined as the <bold>ratio of the weight in air of a given volume</bold> of material (<italic>including both permeable and impermeable voids</italic>) at the standard temperature to the <bold>weight in air of an equal volume of distilled water</bold> at the same standard temperature (20°C). The <italic>specific gravity of a material multiplied by the unit weight of water</italic> gives the <bold>weight of 1 cubic metre of that substance.</bold> Sometimes this weight is known as <bold>solid unit weight.</bold> The weight of a given quantity of particles divided by the solid unit weight gives the solid volume of the particles.</p>
<p role="indent">Solid vol. in m³ = $wt. of substance in kg / (specific gravity \times 1000)$</p>
</sec>

<sec id="bulk_density">
<title>Bulk Density:</title>
<p role="noindent">The weight of aggregate that would fill a container of unit volume is known as <bold>bulk density of aggregate.</bold></p>
</sec>

<sec id="voids">
<title>Voids:</title>
<p role="noindent">With respect to a mass of aggregate, the term voids refers to the space between the aggregate particles. Numerically this voids space is the difference between the gross volume of aggregate mass and the space occupied by the particles alone. The knowledge of voids of coarse and fine aggregate is useful in the mix design of concrete.</p>
<p role="indent">Percentage voids = $[(G_s - g) / G_s] \times 100$</p>
<p role="indent">where $G_s$ = specific gravity of aggregate and g is bulk density in <bold>kg/litre.</bold></p>
</sec>

<sec id="unit_weight">
<title>Unit Weight:</title>
<p role="noindent">The weight of a unit volume of aggregate is called as unit weight. For a given specific gravity, greater the unit weight, the smaller the percentage of voids and better the gradation of the particles, which affects the strength of concrete to a great extent.</p>
</sec>

<sec id="determination_method">
<title>Method of Determination of Specific Gravity of Aggregate:</title>
<p role="noindent">Specific gravity test of aggregates is done to measure the <bold>strength or quality</bold> of the material while <bold>water absorption</bold> test determines the <bold>water holding capacity</bold> of the coarse and fine aggregates. The main objective of these test is to,</p>
<p role="indent">1. To measure the strength or quality of the material.</p>
<p role="indent">2. To determine the water absorption of aggregates</p>
<p role="noindent">Specific Gravity is the ratio of the weight of a given volume of aggregate to the weight of an equal volume of water. It is the measure of strength or quality of the specific material.</p>
    
<target target-type="page" id="page_13">13</target>

<p role="noindent">Aggregates having <bold>low specific gravity</bold> are generally weaker than those with higher specific gravity values.</p>
</sec>

<sec id="test_observations">
<title>Observations of Test</title>
<p role="noindent">Weight of saturated aggregate suspended in water with basket = W₁ g</p>
<p role="noindent">Weight of basket suspended in water = W₂ g</p>
<p role="noindent">Weight of saturated surface dry aggregate in air = W₃ g</p>
<p role="noindent">Weight of oven dry aggregate = W₄ g</p>
<p role="noindent">Weight of saturated aggregate in water = W₁ – W₂ g</p>
<p role="noindent">Weight of water equal to the volume of the aggregate = W₃ – (W₁ - W₂) g</p>
</sec>

<sec id="formulas">
<title>Formulae:</title>
<p role="indent">(1) Specific gravity = $W₄ / (W₃ - (W₁ - W₂))$</p>
<p role="indent">(2) Apparent specific gravity = $W₄ / (W₄ - (W₁ - W₂))$</p>
<p role="indent">(3) Water Absorption = $((W₃ - W₄) / W₄) \times 100$</p>
<p role="noindent">The size of the aggregate and whether it has been artificially heated should be indicated.</p>
<p role="noindent">Though high specific gravity is considered as an indication of high strength, it is not possible to judge the suitability of a sample aggregate without finding the mechanical properties such as aggregate crushing, impact and abrasion values.</p>
</sec>

<sec id="porosity_and_absorption">
<title>1.2.4 Porosity and Absorption of Water by Aggregate:</title>
<p role="noindent">All aggregates, particles have pores within their body. The characteristics of these pores are very important in the study of the properties of aggregate. The porosity, permeability, and absorption of aggregates influence the resistance of concrete to freezing and thawing, bond strength between aggregate and cement paste, resistance to abrasion of concrete etc.</p>
<p role="indent">The size of pores in the aggregate varies over a wide range, some being very large, which could be seen even with naked eye. The <bold>smallest pore of aggregate is generally larger than the gel pores in the cement paste, pores smaller than 4 microns</bold> are of special interest as they are believed to affect the <bold>durability of aggregates subjected to alternate freezing and thawing.</bold> Some of the pores are wholly within the body of the aggregate particles and some of them are open upto the surface of the particle.</p>
<p role="indent">The cement paste due to its viscosity cannot penetrate to a great depth into the pores except the largest of the aggregate pores. Therefore, for the purpose of calculating the aggregate content in concrete, the gross volume of the aggregate particles is considered solid. However, water can enter these pores, the amount and rate of penetration depends upon the size, continuity and total volume of pores.</p>
<p role="indent">When all the pores in the aggregate are full with water, then the aggregate is said to be <bold><italic>saturated and surface dry.</italic></bold> If this aggregate is allowed to stand in the laboratory, some of the moisture will evaporate and the aggregate will be known as <bold><italic>air dry aggregate.</italic></bold> If aggregate is dried in <target target-type="page" id="page_14">14</target>oven and no moisture is left in it, then it is known as <bold>bone dry aggregate.</bold> Thus the ratio of the increase in weight to the dry weight of the sample, expressed as a percentage is known as <bold>absorption.</bold></p>
<p role="indent">The knowledge of absorption of aggregate is important in adjusting water-cement ratio of the concrete. If water available in the aggregate is such that it contributes some water to the dilution of cement paste, in that case the water-cement ratio will be more than the required and the strength will go down.</p>
<p role="indent">On the other hand, if the aggregate is so dry that it will absorb some of the mixing water, in that case the mix will have lower water-cement ratio and the mix may become unworkable. Hence, while deciding the water-cement ratio, it is assumed that the aggregate is in <bold><italic>saturated but surface dry condition</italic></bold>, i.e. neither it will add water to cement paste, nor it will absorb water from the mix.</p>
</sec>

<sec id="surface_water">
<title>Surface Water:</title>
<p role="noindent"><bold>Surface Water:</bold></p>
<p role="noindent">While using aggregate in the concrete, water on the surface of the aggregate should be taken into account, as it will contribute to the water in the mix and will affect the water-cement ratio of the mix, causing <bold>lower strength</bold> of the concrete. It is <bold>difficult to measure surface water of the aggregate.</bold></p>
</sec>

<sec id="bulking_of_sand">
<title>1.2.5 Bulking of Sand:</title>
<p role="noindent">The moisture present in fine aggregate causes <bold>increase in its volume</bold>, known as <bold>bulking of sand.</bold> The moisture in the fine aggregate develops a <bold>film of moisture around the particles</bold> of sand and due to <bold>surface tension</bold> pushes apart the sand particles, occupying greater volume. The bulking of the sand affects the mix proportion, if mix is designed by volume batching. Bulking results in smaller weight of sand occupying the fixed volume of the measuring box, and the mix becomes deficient in sand and the resulting concrete becomes honeycombed and its yield is also reduced.</p>
<p role="indent">The extent of bulking depends upon the percentage of moisture present in sand and its fineness. The increase in volume relative to that occupied by a saturated and surface dry sand increases with an increase in the moisture content of the sand upto a value of 5 to 8%, causing bulking ranging from 20 to 40%.</p>
<p role="indent">As the <bold>moisture content increases</bold>, the <bold>film of water</bold> formed around the sand particles merge and the water moves into the voids between the particles so that the total volume of sand <bold>decreases</bold>, till the sand is <bold>fully saturated.</bold> The volume of fully saturated sand is same as that of the dry sand for the same method of filling the container.</p>
</sec>

<target target-type="page" id="page_15">15</target>

<sec id="soundness">
<title>Soundness:</title>
<p role="noindent"><bold>Soundness:</bold></p>
<p role="noindent">It is the <bold>percentage loss of material from an aggregate blend during the sodium or magnesium sulfate soundness test.</bold> This test, which is specified in <bold>ASTM C88 and AASHTO T104</bold>, estimates the <bold><italic>resistance of aggregate to in-service weathering.</italic></bold> It can be performed on both <bold>coarse and fine aggregate.</bold></p>
</sec>

<sec id="asr_reaction">
<title>Alkali-silica reaction (ASR):</title>
<p role="noindent"><bold>Alkali-silica reaction (ASR):</bold></p>
<p role="noindent">In most concrete, aggregates are more or less <bold>chemically inert.</bold> However, some <bold>aggregates react with the alkali hydroxides</bold> in concrete, causing <bold>expansion and cracking</bold> over a period of many years. This alkali-aggregate reaction has two forms: <bold>alkali-silica reaction (ASR)</bold> and <bold>alkali-carbonate reaction (ACR).</bold> Alkali-silica reaction (ASR) is the chemical reaction that occurs between <bold>alkali cations and hydroxyl ions in the pore solution of hydrated cement paste</bold> and <bold>certain reactive silica phases</bold> present in the aggregates used in concrete.</p>
<p role="indent">Alkali–silica reaction (ASR), more commonly known as <bold>"concrete cancer",</bold> is a <bold>deleterious swelling reaction</bold> that occurs over time in concrete between the highly alkaline cement paste and the reactive amorphous (i.e., non-crystalline) <bold>silica</bold> found in many common aggregates.</p>
<p role="indent"><italic>Alkali-silica reaction (ASR) is of more concern because aggregates containing <bold>reactive silica materials are more common.</bold> In ASR, aggregates containing certain forms of silica will react with <bold>alkali hydroxide</bold> in concrete to form a <bold>gel.</bold> These gels can induce enough <bold>expansive pressure</bold> to damage concrete.</italic></p>
<p role="indent">Typical indicators of ASR are random map cracking and, in advanced cases, closed joints and attendant spalled concrete. Cracking usually appears in areas with a frequent supply of moisture, such as close to the waterline in piers, near the ground behind retaining walls, near joints and free edges in pavements, or in piers or columns subject to wicking action. Petrographic examination can conclusively identify ASR.</p>
<p role="indent">Alkali-silica reaction can be controlled using certain supplementary cementitious materials. Improper proportions, silica fume, fly ash, and ground granulated blast-furnace slag have significantly reduced or eliminated expansion due to alkali-silica reactivity. In addition, lithium compounds have been used to reduce ASR. Although potentially reactive aggregates exist throughout North America, alkali-silica reaction distress in concrete is not that common because of the measures taken to control it. It is also important to note that not all ASR gel reactions produce destructive swelling.</p>

<title>Alkali-carbonate reaction (ACR):</title>
<p role="noindent"><bold>Alkali-carbonate reaction (ACR)</bold> is observed with certain dolomitic rocks. Dedolomitization, the breaking down of dolomite, is normally associated with expansion. This reaction and subsequent crystallization of brucite may cause considerable expansion. The deterioration caused by alkali-carbonate reactions is similar to that caused by ASR; however, ACR is relatively rare because aggregates susceptible to this phenomenon are less common and are usually unsuitable for use in concrete for other reasons. Aggregates susceptible to ACR tend to have a characteristic texture that can be identified by petrographers. Unlike alkali carbonate reaction, the use of supplementary cementing materials does not prevent deleterious expansion due to ACR. It is recommended that ACR susceptible aggregates not be used in concrete.</p>
</sec>

<target target-type="page" id="page_16">16</target>

<sec id="thermal_properties">
<title>1.3 Thermal Properties of Aggregates</title>
<p role="noindent">The properties of concrete that are needed for <bold><italic>fire-resistance analysis</italic></bold> are thermal, mechanical, deformation, and special properties, such as fire-induced spalling. Thermal properties include:</p>
<ul>
<li>Thermal conductivity,</li>
<li>Specific heat,</li>
<li>Thermal diffusivity, and</li>
<li>Thermal expansion, and</li>
</ul>
</sec>

<sec id="thermal_conductivity">
<title>1.3.1 Thermal conductivity:</title>
<p role="noindent">The <bold>thermal conductivity</bold> of a material is a measure of its <bold>ability to conduct heat.</bold> Heat transfer occurs at a <bold>lower rate</bold> in materials of <bold>low thermal conductivity</bold> than in materials of high thermal conductivity. For instance, metals typically have high thermal conductivity and are very efficient at conducting heat, while the opposite is true for insulating materials like Styrofoam. Correspondingly, materials of high thermal conductivity are widely used in heat sink applications, and materials of low thermal conductivity are used as thermal insulation.</p>
</sec>

<sec id="specific_heat">
<title>1.3.2 Specific heat:</title>
<p role="noindent">Specific heat, the <bold>quantity of heat required to raise the temperature of one gram of a substance by one Celsius degree.</bold> The units of specific heat are usually <bold>calories or joules per gram per Celsius degree.</bold> For example, the specific heat of water is 1 calorie (or 4,186 joules) per gram per Celsius degree. It is the <bold>heat capacity</bold> of a sample of the substance <bold>divided</bold> by the mass of the sample. The heat required to raise the temperature of 1 kg of water by 1 Kelvin is 4184 joules, so the specific heat capacity of water is $4184 \text{ J} \cdot \text{kg}^{-1} \cdot \text{K}^{-1}$.</p>
</sec>

<sec id="thermal_diffusivity">
<title>1.3.3 Thermal diffusivity:</title>
<target target-type="page" id="page_17">17</target>
